Repository: Sammybro11/Solid-State-Physics-Assignment-2026

# Solid State Physics Assignment 

Group EP24BTECH11024 - EP24BTECH11033
Reports can be found attached along with source code.

Under Prof. Arabinda Haldar for the course Solid State Physics Autumn 2026

## Hydroxyapatite XRD Data Analysis (`ex2-file1.xrdml`)

This repository contains the analysis of an X-ray Diffraction (XRD) data file for a sample of Hydroxyapatite. Below is a simple guide to understanding the data, how it is structured, and how we analyze it for our report.

### 1. What is an XRDML File?
An **XRDML** file is a standard data format created by PANalytical (a company that makes X-ray machines) specifically for storing X-ray diffraction data.
* **Structure:** It is based on XML (eXtensible Markup Language). This means the file is organized using a hierarchical system of text tags (similar to HTML used in web pages). This structure is excellent because it is easily readable by both analysis software and humans, neatly separating the raw data from the experimental setup information.

### 2. Important Data Fields and Metadata
If you open the file, you will find it divided into two main categories of information:
* **Metadata (The Setup):** This is the background information about the experiment. Important fields include the sample name, the X-ray tube settings (like generator voltage and current), the wavelength of the X-ray source (usually Copper K-alpha), and the scan parameters (the starting angle, ending angle, and the step size between each measurement).
* **Data Fields (The Results):** The core of the file contains two critical arrays of numbers. First, the **positions** (the 2-theta angles where measurements were taken), and second, the **intensities** (the count of X-rays that successfully reached the detector at each angle).

### 3. Description of the Experimental XRD Data

* **Collection Process:** Inside the XRD machine, an X-ray beam is fired at the Hydroxyapatite powder. As the machine scans, the angle of the X-ray beam and the detector continuously change. The atoms inside the crystal lattice scatter the X-rays. At certain specific angles (defined by Bragg's Law), these scattered waves combine to create a strong signal, which is recorded by the detector.
- **What it Represents:** The resulting data is plotted as a graph called a **diffractogram**. The horizontal axis shows the angle (2θ), and the vertical axis shows the signal strength (intensity). The resulting "peaks" act as a unique structural fingerprint for the material.

#### 3.1 Experimental Dataset and Measurement Conditions

The experimental dataset is provided in the file `ex2-file1.xrdml`. The file contains X-ray diffraction measurements recorded as a function of the diffraction angle 2θ, along with metadata describing the measurement conditions and instrument configuration.

The measurement was performed using a copper (Cu) anode X-ray tube operated at 45 kV and 40 mA. The recorded wavelength of Cu Kα₁ radiation is 1.540598 Å, while the Cu Kα₂ wavelength is 1.544426 Å. The scan covers a 2θ range from 4.0075° to 59.9875°, with an angular increment of 0.015° and a counting time of 1 second per measurement point. The dataset contains 3,733 intensity measurements.

#### 3.2 Description of the Experimental Diffraction Pattern

The experimental diffraction pattern was imported into Profex and plotted as intensity versus diffraction angle 2θ. The pattern contains several distinct diffraction peaks superimposed on a nonzero background.

A prominent reflection occurs near 25.9°, while the strongest cluster of reflections appears in the region of approximately 31°–34°.

File: XRD_Simulation/src/xrd_simulation/ex2-file1-Hydroxyapatite.cif
###############################################################################
# Crystal structure data for phase Hydroxyapatite
# Created with Profex 5.7.2
# Export date: October 20, 2026 - 14:46
#
# Source file:      /Users/saraangan/Documents/SSP-Question-1/ex2-file1.sav
###############################################################################

data_global

_publ_contact_author_name       ? # Name of author for correspondence
_publ_contact_author_address      # Address of author for correspondence
;?
;

data_ex2-file1-Hydroxyapatite

_chemical_name_systematic         'Hydroxyapatite'
_chemical_formula_structural      ? # Hydroxyapatite
_chemical_formula_sum             ? # Hydroxyapatite
_chemical_formula_weight          ? # Hydroxyapatite

_space_group_crystal_system hexagonal
_space_group_name_H-M_alt  'P 63/m'
_space_group_IT_number      176 # new notation
_symmetry_Int_Tables_number 176 # depricated notation,
                                # maintained for compatibility with old software

loop_
   _symmetry_equiv_pos_site_id
   _symmetry_equiv_pos_as_xyz
   1    x,y,z
   2    -y,x-y,z
   3    -x+y,-x,z
   4    -x,-y,z+1/2
   5    y,-x+y,z+1/2
   6    x-y,x,z+1/2
   7    -x,-y,-z
   8    y,-x+y,-z
   9    x-y,x,-z
   10    x,y,-z+1/2
   11    -y,x-y,-z+1/2
   12    -x+y,-x,-z+1/2

_cell_length_a            9.45610(0)
_cell_length_b            9.45610(0)
_cell_length_c            6.88478(0)
_cell_angle_alpha         90.00000
_cell_angle_beta          90.00000
_cell_angle_gamma         120.00000

_diffrn_ambient_temperature      295
_diffrn_measurement_device_type  ? # 'Bruker D8 Advance' 'PANalytical XPert Pro'
_diffrn_radiation_probe          'x-ray'

loop_
    _diffrn_radiation_wavelength
           1.541826

_computing_structure_refinement   'BGMN'
_computing_publication_material   'Profex'

_pd_proc_ls_prof_wR_factor        13.7200
_pd_proc_ls_prof_wR_expected      12.3400
_refine_ls_goodness_of_fit_all    1.1118

_pd_block_diffractogram_id      ex2-file1

loop_
   _atom_site_label
   _atom_site_type_symbol
   _atom_site_occupancy
   _atom_site_fract_x
   _atom_site_fract_y
   _atom_site_fract_z
   _atom_site_B_iso_or_equiv
   CA1   CA    1.00000  0.33330  0.66670  0.00150  ?
   CA2   CA    1.00000  0.24680  0.99340  0.25000  ?
   P3    P     1.00000  0.39870  0.36850  0.25000  ?
   O4    O     1.00000  0.32840  0.48480  0.25000  ?
   O5    O     1.00000  0.58730  0.46510  0.25000  ?
   O6    O     1.00000  0.34370  0.25790  0.07020  ?
   O7    O     0.50000  0.00000  0.00000  0.19500  ?
   H8    H     0.50000  0.00000  0.00000  0.06080  ?

# The following lines are used to test the character set of files sent by
# network email or other means. They are not part of the CIF data set.
# abcdefghijklmnopqrstuvwxyzABCDEFGHIJKLMNOPQRSTUVWXYZ0123456789
# !@#$%^&*()_+{}:"~<>?|\-=[];'`,./
