Repository: Sammybro11/Solid-State-Physics-Assignment-2026

# Solid State Physics Assignment 

Group EP24BTECH11024 - EP24BTECH11033
Reports can be found attached along with source code.

Under Prof. Arabinda Haldar for the course Solid State Physics Autumn 2026

## Hydroxyapatite XRD Data Analysis (`ex2-file1.xrdml`)

This repository contains the analysis of an X-ray Diffraction (XRD) data file for a sample of Hydroxyapatite. Below is a simple guide to understanding the data, how it is structured, and how we analyze it for our report.

### 1. What is an XRDML File?
An **XRDML** file is a standard data format created by PANalytical (a company that makes X-ray machines) specifically for storing X-ray diffraction data.
* **Structure:** It is based on XML (eXtensible Markup Language). This means the file is organized using a hierarchical system of text tags (similar to HTML used in web pages). This structure is excellent because it is easily readable by both analysis software and humans, neatly separating the raw data from the experimental setup information.

### 2. Important Data Fields and Metadata
If you open the file, you will find it divided into two main categories of information:
* **Metadata (The Setup):** This is the background information about the experiment. Important fields include the sample name, the X-ray tube settings (like generator voltage and current), the wavelength of the X-ray source (usually Copper K-alpha), and the scan parameters (the starting angle, ending angle, and the step size between each measurement).
* **Data Fields (The Results):** The core of the file contains two critical arrays of numbers. First, the **positions** (the 2-theta angles where measurements were taken), and second, the **intensities** (the count of X-rays that successfully reached the detector at each angle).

### 3. Description of the Experimental XRD Data

* **Collection Process:** Inside the XRD machine, an X-ray beam is fired at the Hydroxyapatite powder. As the machine scans, the angle of the X-ray beam and the detector continuously change. The atoms inside the crystal lattice scatter the X-rays. At certain specific angles (defined by Bragg's Law), these scattered waves combine to create a strong signal, which is recorded by the detector.
- **What it Represents:** The resulting data is plotted as a graph called a **diffractogram**. The horizontal axis shows the angle (2θ), and the vertical axis shows the signal strength (intensity). The resulting "peaks" act as a unique structural fingerprint for the material.

#### 3.1 Experimental Dataset and Measurement Conditions

The experimental dataset is provided in the file `ex2-file1.xrdml`. The file contains X-ray diffraction measurements recorded as a function of the diffraction angle 2θ, along with metadata describing the measurement conditions and instrument configuration.

The measurement was performed using a copper (Cu) anode X-ray tube operated at 45 kV and 40 mA. The recorded wavelength of Cu Kα₁ radiation is 1.540598 Å, while the Cu Kα₂ wavelength is 1.544426 Å. The scan covers a 2θ range from 4.0075° to 59.9875°, with an angular increment of 0.015° and a counting time of 1 second per measurement point. The dataset contains 3,733 intensity measurements.

#### 3.2 Description of the Experimental Diffraction Pattern

The experimental diffraction pattern was imported into Profex and plotted as intensity versus diffraction angle 2θ. The pattern contains several distinct diffraction peaks superimposed on a nonzero background.

A prominent reflection occurs near 25.9°, while the strongest cluster of reflections appears in the region of approximately 31°–34°.

File: XRD_Simulation/src/xrd_simulation/ex2-file1.lst
Rietveld refinement to file(s) ex2-file1.xy
BGMN version 4.2.23, 3733 measured points, 61 peaks, 35 parameters
Start: Tue Oct 20 14:45:17 2026; End: Tue Oct 20 14:45:20 2026
154 iteration steps

Rp=10.06%  Rpb=14.17%  R=9.46%  Rwp=13.72% Rexp=12.34%
Durbin-Watson d=1.62
1-rho=3.25%

Global parameters and GOALs
****************************
QHydroxyapatite=1.00000
EPS2=-0.000311+-0.000050

Local parameters and GOALs for phase Hydroxyapatite
******************************************************
SpacegroupNo=176
HermannMauguin=P6_3/m
XrayDensity=3.129
Rphase=11.89%
UNIT=NM
A=0.94561+-0.00015
C=0.688478+-0.000093
GrainSize(0,0,1)=26.14+-0.63
GrainSize(1,0,0)=10.48+-0.11
GEWICHT=SPHAR4, MeanValue(GEWICHT)=0.0463867
B1=ANISOLIN, MeanValue(B1)=0.0337209, sqrt3(det(B1))=0.0298628
Atomic positions for phase Hydroxyapatite
---------------------------------------------
  4     0.3333  0.6667  0.0015     E=(CA(1.0000))
  6     0.2468  0.9934  0.2500     E=(CA(1.0000))
  6     0.3987  0.3685  0.2500     E=(P(1.0000))
  6     0.3284  0.4848  0.2500     E=(O(1.0000))
  6     0.5873  0.4651  0.2500     E=(O(1.0000))
 12     0.3437  0.2579  0.0702     E=(O(1.0000))
  4     0.0000  0.0000  0.1950     E=(O(0.5000))
  4     0.0000  0.0000  0.0608     E=(H(0.5000))
